Repository: statlas95-pixel/Faza

# Фаза — образовательная платформа для косметических химиков и технологов

Русскоязычная база знаний и интерактивные занятия по технологии производства и разработке косметики.
Текущая редакция: 21 тема, 18 занятий и 225 терминов, ступени сложности, три варианта входной диагностики с теорией и практикой, профиль навыков и объяснимый маршрут, карта знаний, личные аккаунты, поиск внешних источников (Crossref), ИИ-наставник с выбором модели. Состояние и результаты проверок — в `HANDOFF.md`, план — в `docs/ROADMAP.md`, предложения по развитию — в `docs/DEVELOPMENT_PROPOSALS.md`. Номер пакета пока остаётся 0.3.0.

## Запуск на Windows

Нужен [Node.js LTS](https://nodejs.org) версии 22.13 или новее.

**Полная версия (аккаунты, поиск источников, ИИ-наставник):** двойной щелчок по `start.bat`, либо в терминале:

```bash
npm install
```

```bash
npm start
```

Откройте http://localhost:8787. Данные лежат в папке `data/` рядом с проектом.

**Без установки:** откройте `dist\index.html` двойным щелчком. Темы и занятия работают полностью, прогресс хранится в браузере; аккаунт, внешний поиск и наставник в этом режиме недоступны и честно помечены.

**Настройки** (ключи ИИ, почта, адрес сервера): скопируйте `.env.example` в `.env`. Размещение онлайн — `docs/DEPLOY.md`.

## Команды

| Команда | Что делает |
|---|---|
| `npm start` | Сборка и запуск сервера на порту 8787 |
| `npm run dev` | Режим разработки: сервер + интерфейс с автообновлением (http://localhost:5173) |
| `npm run check` | Проверка контента: ссылки на термины, источники, темы, изображения, согласованность сценариев |
| `npm test` | Тесты расчётных моделей, сервера, авторизации, поиска и слоя ИИ |
| `npm run build` | Проверка типов и сборка для сервера (`dist/`) |
| `npm run build:single` | Всё приложение одним файлом `dist-single/index.html` |
| `npm run candidates` | Источники, которые пользователи предложили редактору |

## Структура

```
content/            ВЕСЬ научный контент — правится без программирования
  topics/*.md       темы (Markdown + шапка с метаданными и проверочными вопросами)
  labs/*.yaml       сценарии занятий
  glossary.yaml     термины
  sources.yaml      реестр источников с пометками о проверке
  media/, media.yaml  изображения и их реестр (автор, источник, лицензия)
  site.yaml         маршруты главной страницы
  about.md          страница «О платформе»
  tech-docs.yaml    каталог первичных технических документов (поиск «по каталогу платформы»)
src/                интерфейс
  models/physics.ts расчётные модели (Стокс, проходы, охлаждение, Гершель — Балкли, солевая кривая, эффекты плана)
  labs/             движки занятий: investigation, stability, scaleup, rheo, salt, doe
  account.ts        вход, синхронизация, импорт локального прогресса
  features/         поиск источников, панель наставника
server/             сервер: auth.ts, db.ts (миграции), search.ts (Crossref/OpenAlex), ai.ts (провайдеры), app.ts (API)
shared/merge.ts     слияние копий прогресса — общий код браузера и сервера
tests/              тесты моделей
scripts/            проверка контента
docs/AUTHORING.md   инструкция автора
```

Без входа прогресс хранится в `localStorage` браузера; после входа — на сервере (SQLite) с локальным кэшем. Платные API нужны только для ИИ-наставника и необязательны.

File: content/topics/rheology-basics.md
---
id: rheology-basics
order: 2
title: "Реология крема: одна цифра вязкости ничего не говорит"
summary: Кривая течения, предел текучести и тиксотропия — и как по ним предсказать поведение продукта в реакторе, насосе, тубе и на коже. С расчётом скорости сдвига для реального процесса.
area: both
domain: Реология и методы измерения
minutes: 15
swatch: teal
updated: 2026-11-16
review: Черновик автора платформы. Ожидает рецензии практикующего технолога.
search:
  - yield stress cosmetic emulsion rheology
  - thixotropy cream measurement
questions:
  - Вязкость по Брукфильду в норме, а дозатор не прокачивает — почему?
  - Два образца с одинаковой вязкостью ведут себя на коже по-разному
  - При какой скорости сдвига сравнивать образцы?
  - Почему ОКК и лаборатория R&D получают разную вязкость одного образца?
labs: [rheo-cabinet, batch-2417]
related: [emulsion-stability, lamellar-gel-network]
checks:
  - q: В спецификации записано «вязкость 30 000–45 000 мПа·с». Чего не хватает, чтобы это число можно было воспроизвести?
    options:
      - text: Ничего, вязкость — свойство вещества
        why: Для ньютоновской жидкости — да. Крем неньютоновский и тиксотропный, его кажущаяся вязкость зависит от условий измерения.
      - text: Прибора, шпинделя, скорости, времени отсчёта, температуры и возраста образца
        correct: true
        why: Каждое из этих условий меняет результат. Без них два честных измерения одного образца могут различаться в разы.
      - text: Только температуры
        why: Температура необходима, но недостаточна — скорость сдвига и история образца влияют не меньше.
  - q: Продукт должен не стекать с вертикальной поверхности слоем 1 мм. Какой параметр отвечает за это?
    options:
      - text: Вязкость при 1000 с⁻¹
        why: Это диапазон прокачки и нанесения, а не покоя.
      - text: Предел текучести
        correct: true
        why: Слой толщиной h создаёт у стенки напряжение ρ·g·h ≈ 10 Па при 1 мм. Если предел текучести выше — слой держится.
      - text: Индекс течения n
        why: n описывает, насколько быстро вязкость падает со сдвигом, но не поведение в покое.
  - q: После розлива крем в тубе первые минуты жидкий, через час — нормальный. Это…
    options:
      - text: Псевдопластичность
        why: Псевдопластичность — мгновенная зависимость от скорости сдвига. Здесь есть зависимость от времени.
      - text: Тиксотропия
        correct: true
        why: Структура разрушена сдвигом при розливе и восстанавливается во времени. Время восстановления измеряют трёхинтервальным тестом.
      - text: Нарушение рецептуры
        why: Возможное, но не первое объяснение — сначала стоит измерить кинетику восстановления у заведомо хорошей партии.
---

## Что видит технолог

Три прототипа лосьона показывают на вискозиметре Брукфильда одну и ту же цифру. Первый туго идёт через дозатор, второй стекает с ладони, третий стоит в банке «горкой». Прибор не ошибся: он сообщил одну точку кривой, а поведение продукта определяется всей кривой.

## Механизм: вязкость — функция, а не число

Вязкость $\eta = \sigma / \dot\gamma$ — отношение напряжения сдвига $\sigma$ (Па) к [[shear-rate|скорости сдвига]] $\dot\gamma$ (с⁻¹). У воды и масел это константа. У эмульсий, гелей и суспензий внутренняя структура — сеть капель, полимерных цепей, кристаллов — перестраивается под нагрузкой, и вязкость падает с ростом скорости сдвига ([[shear-thinning]]) [@mezger2020].

У каждого процесса — свой диапазон скоростей сдвига. Порядки величин, которые удобно держать в голове (типичные учебные диапазоны; для своего процесса их рассчитывают, а не берут из таблицы) [@mezger2020; @brummer2006]:

| Процесс | Скорость сдвига, с⁻¹ |
|---|---|
| Седиментация и кримирование при хранении | 10⁻⁶ – 10⁻² |
| Стекание под собственным весом, выравнивание | 10⁻² – 10 |
| Перемешивание якорной мешалкой | 1 – 10² |
| Прокачка по трубам, дозатор, выдавливание из тубы | 10 – 10³ |
| Нанесение на кожу | 10² – 10⁴ и выше |
| Зазор ротор–статор | 10⁴ – 10⁵ |

Одноточечный вискозиметр работает примерно при 1–10 с⁻¹. Всё, что левее и правее, из его показаний не следует.

{{widget:flowcurve}}

## Три параметра, которые стоит измерять

**1. Кривая течения.** Зависимость $\eta(\dot\gamma)$ в логарифмических координатах. Часто её описывают [[herschel-bulkley|моделью Гершеля — Балкли]]:

$$\sigma = \sigma_y + K\,\dot\gamma^{\,n}$$

$\sigma_y$ — предел текучести, Па; $K$ — коэффициент консистенции, Па·сⁿ; $n$ — индекс течения (для псевдопластичных систем $n<1$).

**2. [[yield-stress|Предел текучести]].** Он отвечает на вопросы «стоит или течёт»: удержится ли слой на коже, выдавится ли продукт под собственным весом, останется ли частица во взвешенном состоянии. Определять его можно по-разному — экстраполяцией кривой течения, по излому на рампе напряжения, по амплитудной развёртке — и значения будут различаться. Это не дефект методов: «предел» зависит от того, как долго мы ждём течения [@barnes1999]. Поэтому сравнивают только значения, полученные одним методом.

**3. [[thixotropy|Тиксотропия]].** Структуре нужно время на восстановление. Трёхинтервальный тест (покой → сильный сдвиг → покой) показывает, какую долю исходной вязкости образец возвращает через 30 секунд, минуту, десять минут [@mezger2020].

:::deep Как рассчитать скорость сдвига для своего процесса
**Течение в трубке или канале дозатора** (оценка для ньютоновской жидкости, у стенки):

$$\dot\gamma_w = \frac{4Q}{\pi R^3}$$

Пример: дозатор выдаёт 1,5 мл за 0,5 с через канал диаметром 3 мм. $Q = 3\cdot10^{-6}$ м³/с, $R = 1{,}5\cdot10^{-3}$ м:

$$\dot\gamma_w = \frac{4\cdot 3\cdot10^{-6}}{3{,}14\cdot(1{,}5\cdot10^{-3})^3} = \frac{1{,}2\cdot10^{-5}}{1{,}06\cdot10^{-8}} \approx 1{,}1\cdot10^{3}\ \text{с}^{-1}$$

Для псевдопластичной жидкости истинное значение у стенки выше (поправка Рабиновича: множитель $(3n+1)/4n$, для $n=0{,}5$ это 1,5). Для выбора точки сравнения порядка величины достаточно.

**Слой на вертикальной поверхности.** Напряжение у стенки $\sigma = \rho\,g\,h$. Для $h = 1$ мм и $\rho = 1000$ кг/м³: $\sigma \approx 9{,}8$ Па. Слой не стекает, если $\sigma_y$ больше этой величины.
:::

## Условия применимости измерения

Результат реологического измерения — свойство пары «образец + протокол». На практике расхождения между лабораториями чаще всего объясняются не приборами, а пятью условиями:

- **температура** образца в момент измерения (у кремов на [[lgn|гелевой сети]] вязкость заметно падает уже при нагреве на несколько градусов);
- **возраст** образца — структура многих кремов нарастает часы и сутки после изготовления;
- **история сдвига** — как пробу отбирали и загружали;
- **геометрия и скорость** — шпиндель, обороты; у шпиндельного вискозиметра поле сдвига неоднородно, поэтому его показание — условная «кажущаяся» вязкость, сопоставимая только с таким же измерением;
- **момент отсчёта** — для тиксотропного образца показание дрейфует.

:::model О шпиндельном вискозиметре
Пересчёт «оборотов в скорость сдвига» для шпинделя в большом стакане неньютоновского образца строго не определён. В занятии «Кабинет реолога» принято учебное упрощение: показание шпиндельного прибора при 20 об/мин приравнено к точке кривой течения при 4 с⁻¹. Это допущение обозначено и в самом занятии.
:::

## Профессиональное решение

- В спецификацию и протокол записывают **полные условия** измерения. Число без условий нельзя ни воспроизвести, ни оспорить.
- Прежде чем расследовать «низкую вязкость партии», проверяют, **выполнены ли условия методики**. Это дешевле любого другого шага — так устроено начало расследования в занятии [«Партия 2417»](#/labs/batch-2417).
- Образцы сравнивают при скорости сдвига **того процесса, о котором идёт речь**. Как выбрать тест под вопрос — в занятии [«Кабинет реолога»](#/labs/rheo-cabinet).

File: content/topics/surface-adsorption.md
---
id: surface-adsorption
order: 27
level: 2
title: Адсорбция на твёрдых поверхностях
summary: Как по балансу массы оценить количество вещества на поверхности частиц.
area: rnd
domain: Основы коллоидной и поверхностной химии
minutes: 5
swatch: apricot
updated: 2026-11-22
review: Авторский учебный материал. Предметная рецензия предстоит.
search:
  - Adsorption on solid surfaces
questions:
  - Какой контроль нужен для интерпретации убыли?
labs:
  - surface-adsorption-sheet
related:
  - disperse-systems
checks:
  - q: Какой контроль нужен для интерпретации убыли?
    options:
      - text: Только взвешивание пустого закрытого сосуда
        why: Проба без частиц учитывает убыль из-за стенок сосуда и операций с пробой. Взвешивание пустой
          посуды эту убыль не определяет.
      - text: Раствор в той же посуде без частиц
        correct: true
        why: Проба без частиц учитывает убыль из-за стенок сосуда и операций с пробой. Взвешивание пустой
          посуды эту убыль не определяет.
---


![Адсорбционный монослой ПАВ и изотерма Гиббса (Γ_max)](media:gibbs-adsorption-monolayer.svg "Чем круче падает поверхностное натяжение γ с ростом ln(c), тем выше поверхностный избыток Γ по уравнению Гиббса — вплоть до плотного монослоя Γ_max перед ККМ.")

## Принцип

Молекулы или ионы могут накапливаться на границе частицы и жидкости. Удельную адсорбцию оценивают по убыли растворённого вещества в известном объёме, отнесённой к массе твёрдой фазы. [@hiemenz1997]

## Разбор примера

Если концентрация снизилась на 4 мг/л в 0,5 л и взят 1 г частиц, кажущаяся адсорбция равна 2 мг/г. Контроль без частиц нужен для оценки потерь на стенках и при отборе пробы.

## Что учитывать при оценке

Осаждение, распад вещества и изменение объёма нарушают простой баланс. Одна точка не определяет всю изотерму.
